Repository: Beimi974/Grundpraktikum-Physik

Python Dateien zu Auswertung des Grundpraktikum Physik an der Universität Ulm

File: Ib Versuche/V06b G-Modul dynamisch/G-Modul Aluminium.ipynb
## **Messwerte zu Aluminium**

```
import numpy as np
from Skripte.Runden import errRound
#Abmessungen des Drahtes

R_Draht = 2.35e-3 /2  #Radius des Drahtes in m
R_Draht_Fehler = 0.01e-3 /2

l_Draht = 94.5e-2 #Länge des Drahtes in m
l_Draht_Fehler = 1e-3

"""-------------------------------------------------------------------------------------"""

#Abmessungen der Ringe

r_Fehler = 1e-3 /2
m_Fehler = 0.2e-3

#Ring 1
m_1 = 252.1e-3    #Masse des Rings in kg
r_a_1 = 11.9e-2 /2 #Außenradius des Rings in m
r_i_1 = 8.9e-2 /2 #Innenradius des Rings in m

#Ring 2
m_2 = 439.0e-3
r_a_2 = 16.1e-2 /2
r_i_2 = 12.3e-2 /2

#Ring 3
m_3 = 609.0e-3
r_a_3 = 20.7e-2 /2
r_i_3 = 16.7e-2 /2

#Ring 4
m_4 = 738.8e-3
r_a_4 = 25.3e-2 /2
r_i_4 = 21.3e-2 /2

#Ring 5
m_5 = 894.3e-3
r_a_5 = 29.7e-2 /2
r_i_5 = 25.9e-2 /2

"""-------------------------------------------------------------------------------------"""

#Periodendauern der Schwingungen

T_Fehler_Mess = 0.25 #Systematischer Messfehler für T

T_0_M = np.array([5.57 , 5.12 , 5.44 , 5.51 , 5.65 ])  #5 Messungen von 3 je Perioden ohne aufgelegten Ring
T_0 = np.mean(T_0_M) /3
T_0_Fehler = np.sqrt( (np.std(T_0_M, ddof = 1) / np.sqrt(5))**2 + T_Fehler_Mess**2 ) /3

v0 = errRound(T_0, T_0_Fehler)#
print(f"T_0 = {v0[0]} +/- {v0[1]} ({T_0_Fehler})")



T_1_M = np.array([5.84 , 5.84 , 5.92 , 5.89 , 5.70 ]) #5 Messungen von je 3 Perioden mit Ring 1
T_1 = np.mean(T_1_M) /3
T_1_Fehler = np.sqrt( (np.std(T_1_M, ddof = 1) / np.sqrt(5))**2 + T_Fehler_Mess**2 ) /3

v1 = errRound(T_1, T_1_Fehler)
print(f"T_1 = {v1[0]} +/- {v1[1]} ({T_1_Fehler})")



T_2_M = np.array([6.32 , 6.37 , 6.30 , 6.30 , 6.31 ]) #5 Messungen von je 3 Perioden mit Ring 2
T_2 = np.mean(T_2_M) /3
T_2_Fehler = np.sqrt( (np.std(T_2_M, ddof = 1) / np.sqrt(5))**2 + T_Fehler_Mess**2 ) /3

v2 = errRound(T_2, T_2_Fehler)
print(f"T_2 = {v2[0]} +/- {v2[1]} ({T_2_Fehler})")



T_3_M = np.array([7.48 , 7.29 , 7.48 , 7.42 , 7.21 ])#5 Messungen von je 3 Perioden mit Ring 3
T_3 = np.mean(T_3_M) /3
T_3_Fehler = np.sqrt( (np.std(T_3_M, ddof = 1) / np.sqrt(5))**2 + T_Fehler_Mess**2 ) /3

v3 = errRound(T_3, T_3_Fehler)
print(f"T_3 = {v3[0]} +/- {v3[1]} ({T_3_Fehler})")



T_4_M = np.array([8.64 , 8.71 , 8.73 , 8.78 , 8.69 ]) #5 Messungen von je 3 Perioden mit Ring 4
T_4 = np.mean(T_4_M) /3
T_4_Fehler = np.sqrt( (np.std(T_4_M, ddof = 1) / np.sqrt(5))**2 + T_Fehler_Mess**2 ) /3

v4 = errRound(T_4, T_4_Fehler)
print(f"T_4 = {v4[0]} +/- {v4[1]} ({T_4_Fehler})")



T_5_M = np.array([10.76 , 10.50 , 10.49 , 10.60 , 10.37 ]) #5 Messungen von je 3 Perioden mit Ring 5
T_5 = np.mean(T_5_M) /3
T_5_Fehler = np.sqrt( (np.std(T_5_M, ddof = 1) / np.sqrt(5))**2 + T_Fehler_Mess**2 ) /3

v5 = errRound(T_5, T_5_Fehler)
print(f"T_5 = {v5[0]} +/- {v5[1]} ({T_5_Fehler})")
```

T_0 = 1.82 +/- 0.09 (0.08871552538560794)
T_1 = 1.95 +/- 0.09 (0.08427732000168649)
T_2 = 2.11 +/- 0.09 (0.08344658970463283)
T_3 = 2.46 +/- 0.09 (0.08526168867407892)
T_4 = 2.9 +/- 0.09 (0.08368592075930892)
T_5 = 3.51 +/- 0.09 (0.08611749080310122)

## **Trägheitsmomente Berechnen**

```
import sympy as sp
from IPython.display import display
from Skripte.Fehlerfortpflanzung import Gaußfehler

mp, rap, rip = sp.symbols("m, r_a, r_i")
expr = sp.Rational(1, 2)*mp*(rap**2 + rip**2)
display(expr)
Variablen = np.array([mp, rap, rip])


#Trägheitsmoment für Ring 1
I_1 = (1/2) * m_1 * (r_a_1**2 + r_i_1**2)
I_1_Fehler = Gaußfehler(expr, Variablen, np.array([m_1, r_a_1, r_i_1]), np.array([m_Fehler, r_Fehler, r_Fehler]))

i1 = errRound(I_1, I_1_Fehler)
print(f"\n I_1 = {i1[0]} +/- {i1[1]} kg*m**2")


#Trägheitsmoment für Ring 2
I_2 = (1/2) * m_2 * (r_a_2**2 + r_i_2**2)
I_2_Fehler = Gaußfehler(expr, Variablen, np.array([m_2, r_a_2, r_i_2]), np.array([m_Fehler, r_Fehler, r_Fehler]))

i2 = errRound(I_2, I_2_Fehler)
print(f"\n I_2 = {i2[0]} +/- {i2[1]} kg*m**2")

#Trägheitsmoment für Ring 3
I_3 = (1/2) * m_3 * (r_a_3**2 + r_i_3**2)
I_3_Fehler = Gaußfehler(expr, Variablen, np.array([m_3, r_a_3, r_i_3]), np.array([m_Fehler, r_Fehler, r_Fehler]))

i3 = errRound(I_3, I_3_Fehler)
print(f"\n I_3 = {i3[0]} +/- {i3[1]} kg*m**2")


#Trägheitsmoment für Ring 4
I_4 = (1/2) * m_4 * (r_a_4**2 + r_i_4**2)
I_4_Fehler = Gaußfehler(expr, Variablen, np.array([m_4, r_a_4, r_i_4]), np.array([m_Fehler, r_Fehler, r_Fehler]))

i4 = errRound(I_4, I_4_Fehler)
print(f"\n I_4 = {i4[0]} +/- {i4[1]} kg*m**2")


#Trägheitsmoment für Ring 5
I_5 = (1/2) * m_5 * (r_a_5**2 + r_i_5**2)
I_5_Fehler = Gaußfehler(expr, Variablen, np.array([m_5, r_a_5, r_i_5]), np.array([m_Fehler, r_Fehler, r_Fehler]))

i5 = errRound(I_5, I_5_Fehler)
print(f"\n I_5 = {i5[0]} +/- {i5[1]} kg*m**2")
```

m*(r_a**2 + r_i**2)/2


 I_1 = 0.000696 +/- 1e-05 kg*m**2

 I_2 = 0.002253 +/- 2.3e-05 kg*m**2

 I_3 = 0.00538 +/- 5e-05 kg*m**2

 I_4 = 0.0101 +/- 7e-05 kg*m**2

 I_5 = 0.01736 +/- 9e-05 kg*m**2

## **Lineare Regression**

```
import matplotlib
import matplotlib.pyplot as plt
import scipy

"""
matplotlib.use("pgf")
matplotlib.rcParams.update({
    "pgf.texsystem": "pdflatex",
    'font.family': 'arial',
    'text.usetex': True,
    'pgf.rcfonts': False,
})
"""

Tip, T0p = sp.symbols("T_i, T_0")
expr2 = Tip**2 - T0p**2
display(expr2)
Variablen2 = np.array([Tip, T0p])


ydata = np.array([T_1**2 - T_0**2,   T_2**2 - T_0**2,   T_3**2 - T_0**2,   T_4**2 - T_0**2,   T_5**2 - T_0**2])
yerr = np.array([0.0, 0.0, 0.0, 0.0, 0.0])
yerr[0] = Gaußfehler(expr2, Variablen2, np.array([T_1, T_0]), np.array([T_1_Fehler, T_0_Fehler]))
yerr[1] = Gaußfehler(expr2, Variablen2, np.array([T_2, T_0]), np.array([T_2_Fehler, T_0_Fehler]))
yerr[2] = Gaußfehler(expr2, Variablen2, np.array([T_3, T_0]), np.array([T_3_Fehler, T_0_Fehler]))
yerr[3] = Gaußfehler(expr2, Variablen2, np.array([T_4, T_0]), np.array([T_4_Fehler, T_0_Fehler]))
yerr[4] = Gaußfehler(expr2, Variablen2, np.array([T_5, T_0]), np.array([T_5_Fehler, T_0_Fehler]))

xdata = np.array([I_1, I_2, I_3, I_4, I_5])

def f(x,k):
    return k*x #Fit Funktion

coefficients, pcov = scipy.optimize.curve_fit(f, xdata, ydata, sigma= yerr, absolute_sigma= True)

k = coefficients[0] #Steigung der Regressionsgeraden
k_Fehler = np.sqrt(pcov[0,0])

print(f"\nSteigung der Regessionsgeraden: k = {k} +/- {k_Fehler}\n")

"""--------------------------------------------------------------------------------"""
#Plots

fig, ax1 = plt.subplots(1,1, figsize = (6,6))

ax1.errorbar(xdata, ydata, yerr = yerr, fmt = "o", label = "Datensatz", color = "black", markersize  = 3 , capsize = 3, ecolor = "r")

xwerte = np.linspace(0, np.max(xdata)*1.1, 500)
ax1.plot(xwerte, k*xwerte, color = "blue", linestyle = "--", label = "Regressionsgerade")

ax1.set_xlabel("$I_{i}~(kgm^{2})$")
ax1.set_ylabel("$T_{i}^{2} - T_{0}^{2}~(s^2)$")
ax1.grid(True)
ax1.set_title("Aluminium")
ax1.legend()

#plt.savefig("Aluminium.pgf")
```

-T_0**2 + T_i**2


Steigung der Regessionsgeraden: k = 515.6326331120773 +/- 30.596497309553786

## **Berechnung von G**

```
lp, Rp, kp = sp.symbols("l, R, k")
expr3 = (8*sp.pi*lp) / (Rp**4 * kp)
display(expr3)

G = (8*np.pi* l_Draht) / (R_Draht**4 * k)

G_Fehler = Gaußfehler(expr3, np.array([lp, Rp, kp]), np.array([l_Draht, R_Draht, k]), np.array([l_Draht_Fehler, R_Draht_Fehler, k_Fehler]))

#Alternativ: K = (T_i**2 - T_0**2) / I_i  einsetzen

print(f"\nG-Modul: G = {G * 10**(-9)} +/- {G_Fehler * 10**(-9)} GPa")
```

8*pi*l/(R**4*k)


G-Modul: G = 24.164610916444673 +/- 1.4919208356844245 GPa
